Repository: EasterGhost/IRME

File: 可编程超材料血管支架课程汇报方案.md
# 可编程超材料血管支架课程汇报方案

更新日期：2026 年 10 月 21 日

本汇报面向博士专业课“医工交叉研究前沿进展”，以血管支架的结构力学设计为方向，围绕扩张过程中的轴向长度控制与径向承载需求组织文献和个人思考。核心问题是：**如何利用可编程超材料结构，控制支架径向扩张时的轴向变形，同时满足所需的径向支撑性能？**

课题组已有工作提供了泊松比与非线性力学响应联合设计的方法基础。本方案将该能力与支架的具体功能需求联系起来，提出待验证的设计假设。文中的仿真内容属于拟开展的研究，尚无新增计算结果。

## 1 课程定位与汇报目标

汇报题目为：**血管支架的可编程超材料设计 研究进展与思考**。

要求介绍一个方向的发展趋势、重大挑战、重要进展和个人思考。汇报应使听众理解医学需求如何转化为结构设计目标，并判断现有方法能够提供什么帮助。

| 课程要求   | 本次汇报的落点                                                         |
| ---------- | ---------------------------------------------------------------------- |
| 发展趋势   | 结构设计逐步关注有限变形过程中的多项响应，以及器件在实际约束下的表现   |
| 重大挑战   | 长度控制、径向承载、组织受力和制造条件之间的取舍                       |
| 重要进展   | 比较超材料支架、拓扑优化、多目标评价及课题组联合编程方法               |
| 自己的思考 | 提出面向长度控制与径向承载的设计假设，并给出能够辨别联合设计贡献的方案 |

整场汇报依次解释医学问题、力学机制、现有研究、课题组方法和拟议方案。算法推导以说明关键能力所需的内容为限。

## 2 医学需求与问题筛选

### 2.1 结构设计可以介入的问题

支架需要在病变段恢复并维持管腔，同时获得合适的展开位置和接触状态。超材料设计能够调节器件的变形和承载方式，相关性能仍需结合材料、部署路径和血管约束评价。[2–6]

| 医学或器件需求         | 对应的工程问题                       | 可通过结构设计调控的量               | 本次汇报中的位置 |
| ---------------------- | ------------------------------------ | ------------------------------------ | ---------------- |
| 按预期覆盖病变段       | 扩张时的轴向缩短、伸长及端部位置变化 | 周向与轴向变形的耦合关系             | 主问题           |
| 获得并维持所需管腔     | 扩张阻力、径向抗压能力及卸载后的构型 | 非线性径向响应，配合材料行为设计     | 必须兼顾的性能   |
| 获得合理贴壁和组织受力 | 接触间隙、展开不均及局部应力集中     | 局部几何、空间刚度及接触后的载荷分布 | 进一步评价       |
| 承受长期生理载荷       | 周期变形、局部材料损伤和疲劳         | 杆件应变分布及结构柔顺性             | 后续研究         |

### 2.2 本次汇报的主问题

选择扩张时的轴向长度控制，是因为其关键机制与周向和轴向变形耦合直接相关，能够建立与泊松比设计之间的明确联系。径向支撑则构成同时需要满足的功能要求，由此引出联合设计的必要性。

贴壁和血管壁受力保留为应用评价。若将它们直接设为第一阶段的主要优化目标，需要进一步处理血管几何、病变组织和接触非线性，会扩大课程研究的范围。现阶段先检验变形与承载之间的关系，再讨论血管约束下的表现。

机械指标的改善为后续生物学研究提供依据；再狭窄、血栓等结局的判断需要相应证据。

## 3 泊松比与非线性响应怎样对应支架问题

### 3.1 周向扩张与轴向变形

对于近似圆形、均匀扩张的管状结构，径向扩张对应周向伸长。在选定的参考状态下，记支架直径和长度分别为 $D_0$、$L_0$，则可定义工程应变

$$
\varepsilon_\theta=\frac{D-D_0}{D_0},\qquad
\varepsilon_z=\frac{L-L_0}{L_0}.
$$

在轴向自由、以周向拉伸为主的理想化加载中，可用割线形式描述周向与轴向的变形耦合

$$
\nu_{\theta z}^{\mathrm{sec}}=-\frac{\varepsilon_z}{\varepsilon_\theta}.
$$

在上述定义和工况下，正值对应轴向缩短，负值对应轴向伸长，接近零则对应较小的轴向长度变化。负泊松比的绝对值需要根据目标选择，轴向伸长同样可能影响预期覆盖范围。

进入非均匀扩张和血管接触分析后，应直接报告长度、端部位置与直径分布。单一等效泊松比只描述所选工况下的部分响应。割线定义和增量定义也应明确区分。

### 3.2 联合设计所增加的能力

长度控制回答结构如何变形，非线性承载响应回答产生或抵抗这种变形需要多大的载荷。仅达到某个泊松比目标，还需要检查径向承载性能及局部材料应变。

本方案将近零泊松比纳入候选目标。可编程既包括按需求指定一个合适的常数，也包括在有明确功能依据时指定随变形变化的响应。**近零变形耦合与非线性承载响应的联合设计，本身就是可以检验的方案。** 是否需要分阶段改变泊松比，取决于具体需求。

用于支架评价时，重点关注两类器件响应：扩张过程中的长度与直径关系，以及规定测试条件下的径向力与直径关系。扩张和径向压缩、加载和卸载之间的联系需要由材料与结构模型检验。

## 4 领域重要进展的组织方式

文献按照解决的问题组织，结合时间说明进展。下面几类工作相互补充，并不代表整个领域存在严格的先后替代关系。

### 4.1 超材料构型与器件性能评价

介绍内凹、手性和反手性构型的基本运动机制，解释单胞旋转或杆件弯曲如何改变管状结构的变形。重点比较长度变化、扩张、回弹和径向承载等器件指标。

Hasanzadeh 等在 2025 年结合有限元与实验评价了混合超材料支架的短缩、扩张、回弹和狗骨效应，可用于说明多项指标共同评价的必要性。[4] Gupta 等的 2026 年研究提供了实际尺度重入式支架制造、力学试验和商业支架比较的案例。[5] 引用短缩率时应保留原文符号定义，负短缩率通常表示伸长，长度稳定性还应考察变化量的绝对值。

### 4.2 拓扑优化与多目标设计

Xue 等在 2020 年将负泊松比微结构与宏观刚度需求纳入支架拓扑设计，并进行数值验证和放大原型制造。[2] 该工作说明，负泊松比和刚度的共同考虑已有研究基础。

2021 年的相关研究进一步将负泊松比、结构刚度与血流阻碍相关目标结合。[3] 该研究可用于讨论多目标设计和简化血流模型的适用范围。汇报应说明设计目标与最终验证指标的差别。

### 4.3 有限变形下的联合可编程设计

较大的几何变化会使结构的等效泊松比和刚度随变形改变。因此，描述初始响应之后，还需要研究整个目标变形区间。

课题组 2026 年的工作将泊松比与非线性力学响应共同纳入有限变形拓扑优化。[1] 在汇报中，它承担由已有支架研究过渡到个人方案的作用：给定长度控制和承载需求后，能否利用联合设计寻找合适构型？

| 代表性工作             | 主要设计或评价内容                         | 在汇报中的作用             |
| ---------------------- | ------------------------------------------ | -------------------------- |
| Xue 等 2020 [2]        | 负泊松比与刚度的拓扑设计，数值与原型验证   | 建立支架拓扑设计的研究基础 |
| Xue 等 2021 [3]        | 力学与血流阻碍相关目标                     | 说明多目标评价及模型取舍   |
| Hasanzadeh 等 2025 [4] | 多项部署指标的仿真与实验评价               | 展示器件性能的比较方式     |
| Gupta 等 2026 [5]      | 实际尺度制造与力学比较                     | 说明制造和器件试验的重要性 |
| Xu 等 2026 [1]         | 泊松比与非线性响应的联合编程，管状结构拓展 | 提供个人方案的方法基础     |

## 5 课题组工作的能力与应用接口

### 5.1 方法贡献

论文采用超弹性材料模型和周期性单胞表征，在有限变形范围内联合设计目标泊松比、应力响应及其相关刚度。[1] 应力曲线与切线刚度由导数关系联系，目标之间仍存在材料用量和结构可行性约束。

汇报中的关键证据包括：

- 相近的目标泊松比下，实现不同的非线性力学响应。
- 相近的目标力学响应下，实现不同的泊松比和扩张量。
- 将单胞卷绕为管状结构，检查这些特性在有限尺寸器件中的表现。

这些结果支持在一定设计范围内协调几何响应与载荷响应。论文也讨论了两者之间的取舍，因而“联合可编程”应结合目标误差和可行范围理解。

### 5.2 管状结果的加载条件

论文的管状分析位于**第 6 节**。该算例施加轴向位移，比较轴向拉力和由轴向拉伸引起的径向扩张。[1]

| 论文中的证据                           | 可以支持的判断                                     | 面向支架需要增加的评价             |
| -------------------------------------- | -------------------------------------------------- | ---------------------------------- |
| 图 12 和图 13 中扩张量相近、力响应不同 | 给定轴向加载下，可以调整载荷响应并近似保持扩张行为 | 径向加载下的长度变化与径向承载     |
| 图 14 和图 15 中力响应相近、扩张量不同 | 给定轴向加载下，可以调整扩张行为并近似保持载荷响应 | 周向扩张工况下的耦合与曲线目标     |
| 手性管的拉伸与扭转耦合                 | 单胞成管后可能产生额外变形模式                     | 实际径向加载下的整体扭转和端部运动 |

因此，论文中的力曲线应标注为轴向拉伸响应。支架径向支撑需要通过对应的径向测试获得。轴向加载与周向加载的响应也需要分别计算，特别是存在各向异性和几何非线性时。

### 5.3 构型选择的启发

论文给定的轴向拉伸工况中，手性管出现约 32.8° 的整体扭转，反手性管没有表现出同样明显的整体扭转。[1] 反手性构型因而适合作为初步候选，随后在径向加载下复核。

单胞拼接方式、曲率和端部边界仍可能改变器件表现。原论文的材料参数和管状尺寸用于方法验证，具体支架的材料、尺寸与部署路径应另行确定。

## 6 个人研究构想

### 6.1 研究问题与假设

拟研究：在控制扩张过程轴向长度变化的条件下，联合设计非线性承载响应，能否比仅控制变形耦合获得更合适的径向抗压性能？

**待验证假设：**在相同材料、初始尺度与相近材料用量下，联合约束周向与轴向变形耦合、优化周向非线性响应，可以在满足给定长度变化上限的同时，改善目标直径区间内的径向抗压表现。

具体阈值和直径区间依据所选应用与基线研究确定。方案的课程价值在于建立功能需求、设计目标与对照结果之间的对应关系。是否具有研究创新性，还需与最接近的工作进一步比较。

### 6.2 候选构型与目标设置

初步采用反手性或能够相互抵消整体扭转的单胞排列，构成有限长度管状结构。以周向加载下的近零轴向变形为几何目标，同时设置承载目标或最低承载约束。

非线性目标曲线依据基线响应和实际加载区间设定。材料用量、最小杆宽、结构连通性及局部材料应变作为工程约束。若现有程序适合在单胞层面编程，可先生成候选结构，再用统一管状模型筛选和迭代。

### 6.3 最低可行的验证范围

第一层为单胞验证。在周向对应的加载方向复核泊松比、力学响应及目标误差，明确方向、应变范围和边界条件。

第二层为短段圆管验证。计算径向扩张时的长度变化，并设置规定工况下的径向压缩评价。轴向边界只消除必要的刚体运动，保留轴向自由变形，避免端部约束预先决定长度变化结果。

初步机制验证可以采用与课题组方法一致的超弹性模型，所得结果用于判断变形和承载的协调能力。若评价永久展开、释放后保持或回弹，必须采用与所选部署方式一致的材料模型和加载卸载过程，例如球囊扩张金属支架的弹塑性行为，或自膨胀镍钛支架的超弹性相变行为。

第三层为血管接触扩展。在前两层结果支持假设、且材料与部署方式明确后，建立一个简化狭窄血管模型，进一步比较贴壁和壁应变。均匀径向位移适合表征整体响应；评价狗骨效应或非均匀展开时，应使用允许不同轴向位置产生不同径向位移的加载与接触模型。

## 7 重大挑战与发展趋势

**有限变形过程中的多目标取舍。** 长度变化、承载响应与局部材料应变相互联系。设计需要报告全过程的目标误差和可行范围，使医学需求能够对应到可实现的响应组合。[1]

**单胞性能向器件性能的传递。** 曲率、有限长度、单胞排列、端部运动和血管接触都可能改变结果。发展方向是将单胞设计与器件工况迭代结合，并在需要时直接优化管状结构。

**材料行为与制造条件的共同约束。** 真实部署涉及特定材料的非线性、压握和释放路径，长期使用还涉及疲劳。实际尺度制造和力学试验有助于检验最小杆宽、缺陷和表面状态带来的影响。[5]

**机械指标与医学证据的衔接。** 径向力曲线需要结合非均匀扩张和局部接触解释，[6] 血流与组织反应也影响器件评价。研究可依据主要问题逐步增加接触、血流和生物学验证，避免单一指标代替全部功能判断。

## 8 核心判断

第一，支架扩张时的轴向变形与周向变形耦合直接相关，因此泊松比是与这一问题对应的设计量。其目标可以包含近零值，具体选择由功能需求决定。

第二，长度控制需要与径向承载共同评价。课题组工作提供了协调几何响应与非线性力学响应的方法基础，支架工况中的效果需要通过对应加载检验。

第三，个人方案的核心是比较联合设计与单独变形控制的收益和代价。初步仿真若能给出明确的适用条件、性能取舍或失效原因，就能支撑具体的个人思考。

## 9 参考文献

[1] Xu J, Kang H, Gao L, Xiao M. Simultaneously programmable design of metamaterials with negative Poisson's ratios and nonlinear mechanical responses. *Thin-Walled Structures*, 2026, 227: 114956. [期刊原文](https://doi.org/10.1016/j.tws.2026.114956)

课题组方法基础。用于解释联合编程、目标之间的取舍，以及第 6 节轴向拉伸下的管状验证。

[2] Xue H, Luo Z, Brown T, Beier S. Design of Self-Expanding Auxetic Stents Using Topology Optimization. *Frontiers in Bioengineering and Biotechnology*, 2020, 8: 736. [全文](https://doi.org/10.3389/fbioe.2020.00736)

用于说明负泊松比与刚度的拓扑设计已有研究基础，并讨论数值与原型证据。

[3] Xue H, Saha SC, Beier S, Jepson N, Luo Z. Topological Optimization of Auxetic Coronary Stents Considering Hemodynamics. *Frontiers in Bioengineering and Biotechnology*, 2021, 9: 728914. [全文](https://doi.org/10.3389/fbioe.2021.728914)

用于介绍力学与血流阻碍相关目标的共同考虑，以及简化模型的适用范围。

[4] Hasanzadeh R, Jolaiy S, Mojaver M, Azdast T, Park CB. Auxetic 3D printed metastructure stents for enhanced mechanical and structural performance and biocompatibility in coronary artery treatments. *Acta Biomaterialia*, 2025, 202: 641–659. [期刊原文](https://doi.org/10.1016/j.actbio.2025.06.043)

用于说明多项部署指标的仿真和实验评价。引用时区分器件性能、体外评价与临床结论。

[5] Gupta K, Meena K, Bhatnagar N. Design, development and manufacturing of re-entrant auxetic stent implant for enhanced mechanical attributes. *Thin-Walled Structures*, 2026, 219: 114309. [期刊原文](https://doi.org/10.1016/j.tws.2025.114309)

用于讨论实际尺度制造、商业支架比较及力学验证。卷期年份与 DOI 中的年份不同，按期刊卷期记为 2026 年。

[6] Borghi A, Murphy O, Bahmanyar R, McLeod C. Effect of Stent Radial Force on Stress Pattern After Deployment: A Finite Element Study. *Journal of Materials Engineering and Performance*, 2014, 23: 2599–2605. [全文](https://doi.org/10.1007/s11665-014-0913-z)

用于解释径向力、非均匀展开与局部血管接触之间的关系。该文服务于机制说明，近期进展主要由上述较新工作呈现。
